Repository: suchirvibed/composite-material-recommender

# Autoclave Prepreg Composite Decision Tool

A working decision tool for the project *Design and Process Study of
Autoclave-Cured Prepreg Composites*. One menu program covers the project's
three decisions, using sourced data throughout:

| # | Module | What it answers | Project basis |
|---|---|---|---|
| 1 | Fiber & prepreg recommender | Which fiber / prepreg / resin system? | AHP-weighted MCDM over the fiber, prepreg and resin databases |
| 2 | Mold (tool) material selector | Which tool material, and why? | *Matrix Engine Report* — feasibility gate, CTE-mismatch physics, AHP profiles, sensitivity sweep, report card |
| 3 | Cure-cycle planner | What cycle, how long, does the tool keep up? | HexPly M18/1 datasheet cycles, *ANSYS thermal cycle calculation*, Fisher et al. measured HTCs |
| 4 | BOM & cost estimator | What does the DOE study cost (₹)? | *Autoclave Prepreg process BOM and cost*, Master Report Table 6 |
| 5 | Full project report | All of 2–4 for one part, saved to `reports/` | — |
| 6 | Validation cases (D6) | Does the engine reproduce accepted industry choices? | Tooling report, Master Report |

It ranks and estimates; it does **not** replace FEM (ANSYS ACP/ACCS) distortion
prediction, supplier qualification or trial parts.

## Run it

Double-click **`run.bat`** — or:

```bash
py -m pip install -r requirements.txt
py project_gui.py
```

A desktop window opens with the project's study article already loaded
(1 m² carbon/epoxy honeycomb sandwich panel, HexPly M18/1, 180 °C, 2 bar).
Work through the tabs left to right; each tab says what question it answers:

| Tab | Answers | Project link |
|---|---|---|
| Project | Study article, problem statements, scoping question | Master Report §1.4, §2, §2.4 |
| 1 · Material system | Fiber / prepreg / resin shortlist (+ M18/1 reference card) | §3.3 |
| 2 · Tooling (PS1) | Mold material ranking, rejections, DOE low/high-CTE pair | §4.3–4.5, Matrix Engine Report |
| 3 · Cure cycle (PS2) | Schedule, air vs tool temperature chart, hold extension, ANSYS table | §3.3, §4.5.2 |
| 4 · DOE matrix | Table 1 test matrix with predicted δ / cycle time / spring-in; analysis of measured results | §3.2, §3.5 |
| 5 · Cost (₹) | Panel BOM and DOE study cost | §5 |
| 6 · Report | Everything above in one saved document | §7 |

The **DOE workflow**: pick the factors (the scoping question pre-selects them),
generate the matrix, *Export matrix CSV*, fill the `measured_` columns after
CMM / 3D scanning, then *Analyse measured results* for each factor's main
effect. A text-menu version remains available: `py app.py`.

```bash
py -m unittest discover -s tests -v     # 63 tests
py validation_cases.py                  # D6 validation set (6/6 pass)
py evaluate_lamina_model.py 100         # lamina model validation
py evaluate_weights.py 100              # fiber weight evaluation
```

## Mold selector in one paragraph

Each tool material is first **gated** (service temperature ≥ cure + 20 °C,
cycle life, cost ceiling, hard tolerance, Class-A surface, autoclave envelope)
with the reason for every rejection. Survivors get physics indices — CTE
mismatch error δ = |α_tool − α_part|·ΔT·L (Invar uses its temperature-dependent
CTE curve), thermal lag τ = ρ·c_p·t/h with h from measured autoclave HTCs,
tool mass, cycle life and ₹ cost — which are min-max normalised and weighted by
one of three AHP-derived profiles (prototype, production, aerospace). A ±20 %
weight sweep flags close calls. Unpublished values score as "not demonstrated".

## Files

| Path | Contents |
|---|---|
| `project_gui.py`, `run.bat` | Desktop window (main entry point) and launcher |
| `app.py` | Text-menu version of the same tools |
| `doe.py` | DOE test matrix (Table 1), predictions, main-effects analysis |
| `updated_database_recommender_v4.py` | Fiber/prepreg/resin recommender |
| `mold_selector.py`, `ahp.py` | Mold selection engine, generic AHP |
| `cure_planner.py`, `cost_estimator.py` | Process planning and costing |
| `validation_cases.py` | D6 validation set |
| `lamina_estimator.py` | Fiber → UD lamina estimate (27 published pairs) |
| `tooling_data/` | Tool-material database (D1) + `SOURCES.md` |
| `process_data/` | Cure cycles, BOM consumables, mould cost options |
| `literature_data/` | NCAMP, MIL-HDBK-17, Toray, Hexcel lamina data + `SOURCES.md` |
| `*.csv` (root) | Fiber, prepreg, resin, compatibility, simulation master databases |
| `docs/` | `METHODOLOGY.md`, `RESULTS.md`, `DATA_ISSUES.md` |
| `tests/` | Unit tests |

## Data and disclaimer

Material properties are typical values from public manufacturer datasheets,
NCAMP reports and MIL-HDBK-17-2F; costs are indicative ₹ figures from the
project BOM document. Typical values are not design allowables. Trademarks
belong to their owners; this project is not affiliated with any manufacturer.

File: process_data/SOURCES.md
# Cure-cycle sources

`cure_cycles.csv` and `cure_cycle_steps.csv` are generated by
`build_cure_cycles.py`, where every cycle is typed in its source's own units
(°F, psi, inHg or °C, bar) next to the line it came from. 30 cycles:

| Source | Cycles | What it gives |
|---|---|---|
| [Hexcel HexPly 8552 data sheet (EU)](https://energy.ornl.gov/CFCrush/materials/uou/8552_eu.pdf) | `HEX_8552_EU_MONO`, `HEX_8552_EU_SAND` | 1-3 °C/min to 110 °C, 60 min, to 180 °C, 120 min; 7 bar (monolithic) / 3.2 bar (sandwich); vacuum reduced to 0.2 bar at ~1 bar; cool 2-5 °C/min; vent ≤ 60 °C |
| [Hexcel HexPly 8552 data sheet (US)](https://hexcel.com/wp-content/uploads/2026/01/HexPly_8552_us_DataSheet.pdf) | `HEX_8552_US` | Full vacuum + 15 psig; 3-5 °F/min to 225 °F, 30-60 min; 85-100 psig, vent vacuum at 30 psig; 350 °F 120 ± 10 min; cool 2-5 °F/min to 150 °F |
| [Hexcel HexPly M21 data sheet](https://hexcel.com/wp-content/uploads/2025/12/HexPly_M21_global_DataSheet.pdf) | `HEX_M21_THIN`, `HEX_M21_THICK`, `HEX_M21_SAND` | Thin (< 15 mm), thick (15-48 mm: 0.5-1 °C/min, 150 °C 180 min dwell) and sandwich (no pressure until 60 min at 135 °C, then 2-3 bar) cycles |
| [Hexcel HexPly 913 data sheet (EU)](https://hexcel.com/wp-content/uploads/2025/12/HexPly_913_eu_DataSheet.pdf) | `HEX_913`, `HEX_913_150` | 125 °C 60 min at 7 bar, 2-8 °C/min; alternatives 140/150/160 °C; exotherm dwell for parts > 3 mm |
| [Hexcel HexPly M56 data sheet](https://hexcel.com/wp-content/uploads/2026/01/HexPly_M56_global_DataSheet.pdf) | `HEX_M56_OVEN_MONO`, `HEX_M56_OVEN_SAND` | Out-of-autoclave oven cure: -0.95 bar, 110 °C 60 min, (vacuum to -0.5 bar for monolithic), 180 °C 120 +30 min, release below 140 °F |
| [Toray 3900 Prepreg System data sheet](https://www.toraycma.com/wp-content/uploads/3900-Prepreg-System.pdf) | `TORAY_3900` | Full vacuum, 95 psi, vent bag at 20 psi; 3 ± 2 °F/min to 350 ± 10 °F, 120-180 min; cool ≤ 5 °F/min to 140 °F before releasing pressure (no sandwich cycle given) |
| HexPly M18/1 datasheet guide (project folder) | `M18-1_MONO`, `M18-1_SAND`, `M18-1_ALT` | 2 °C/min, 80 °C 1 h, 180 °C 2 h; 4-7 bar monolithic, 2 bar sandwich; alternative 120 °C/180 °C vacuum-only |
| Hexcel Industrial Selector Guide + HexTool user guide | `HEXTOOL_M61` | 190 °C, 7 bar, 240 min + free-standing 220 °C post-cure (16 h) |
| [NCAMP NPS 85321 Rev D (2025)](https://www.wichita.edu/industry_and_defense/NIAR/Documents/NPS_85321_Rev_D_8.12.2025_5320-1_Process_Spec.pdf) | `NCAMP_5320-1_C` | Cycom 5320-1 vacuum-bag-only: pre-cure vacuum hold 4 h (≤ 4 ft²) / 16 h, 1-5 °F/min to 250 °F 120 min, to 350 °F 120 min, cool below 150 °F; holds timed from the lagging thermocouple |
| MIL-HDBK-17-2F Vol. 2 (project folder) | `MIL_3501-6`, `MIL_3502`, `MIL_976`, `MIL_3900-2`, `MIL_E7K8`, `MIL_938`, `MIL_997`, `MIL_954-3`, `MIL_F650`, `MIL_5250-3`, `MIL_APC-2`, `MIL_F670`, `MIL_EA9396_VB` | Processing lines of qualified systems: hold temperatures, times and pressures (BMI post-cures to 475 °F, APC-2 PEEK at 720 °F, F670 polyimide at 600 °F / 200 psig) |
| EC Beginners' Guide to OOA Prepreg (project folder) | `EC_OOA_80C` | 80 °C for 10 h in a pre-heated oven under vacuum |
| ANSYS thermal cycle calculation (project folder) | `ANSYS_AL_DEMO` | 2.8 °C/min to 180 °C, 3 h, 2.8 °C/min cool (programmed air, not a prepreg cure) |

## Assumptions (flagged on every affected step)

- **Ramp not stated** (most MIL-HDBK-17 summaries, M18/1 alternative, HexTool):
  1-3 °C/min, the range most of these datasheets state.
- **Cooling not stated**: 2-3 °C/min.
- **8552 US ramp to 350 °F**: the 3-5 °F/min of step 2 (the datasheet does not
  restate it).
- **Easy Composites 80 °C cycle**: pre-heated oven, modelled as a 10 °C/min entry.

Every assumption appears in the planner's CHECKS list as "Assumption: …".

## Prepreg → cure-cycle map

`prepreg_cure_map.csv` names, for each prepreg system in `Prepreg_Master_Database_v2_Expanded.csv` that has a datasheet cycle on file, which cycle to use for a monolithic part, a thick part (> 15 mm, M21 only), a honeycomb sandwich and an oven (vacuum-bag-only) cure. An empty cell means the datasheet gives no such cycle; the prepreg selector then rejects that prepreg for that case instead of borrowing another system's cycle.
